Repository: rogeriog/ActiveSampler

# ActiveSampler: An Active Learning Package for Experimental Design in Chemistry and Materials Science

ActiveSampler is a Python package designed to facilitate active learning workflows specifically tailored for experimental design in chemistry and materials science. By intelligently selecting the most informative data points for labeling, ActiveSampler aims to optimize experiments, reduce costs, and accelerate discovery in these fields.

## Features

- **Model Training and Prediction**: Supports both classification and regression tasks using models like Logistic Regression, Random Forest, and XGBoost.
- **Uncertainty Calculation**: Computes uncertainty for classification using entropy and for regression using variance.
- **Objective Function Evaluation**: Allows custom objective functions to guide the selection of samples.
- **Diversity and Acquisition**: Incorporates diversity measures and acquisition functions to balance exploration and exploitation.
- **Grid Sampling and Constraints**: Generates sampling grids and applies constraints to ensure valid experimental designs.
- **Active Learning Selection**: Selects the most informative samples to enhance model performance with customizable weights for objective, uncertainty, and diversity.

## Usage

### Example

This is an example input data with data points collected experimentally for a Ligand-assisted reprecipitation (LARP) synthesis, full data on [examples/example1_LARP/input.csv](examples/example1_LARP/input.csv):

```csv
ligand_quantity,ligand_ii_quantity,halogen_alloy_quantity,antisolvent_quantity,structural_response
10.0,300,0,3000,1
5.0,300,0,3000,1
...
```
Here is the code to sample these new points:

```python
from active_sampler import active_sampling, load_and_preprocess_data

# Define the path to your data file
filepath = 'input.csv'

# Specify target columns and their types
target_columns = ['structural_response']
target_types = {
    'structural_response': 'classification',
}
num_classes_dict = {
    'structural_response': 3
}

# Define the objective function as a string
obj_fn_str = 'structural_response_class_2'

# Load and preprocess data
X, y_dict = load_and_preprocess_data(
    filepath,
    target_columns,
    target_types,
)

### Input Data Format

The input data should be in CSV format:

```csv
ligand_quantity,ligand_ii_quantity,halogen_alloy_quantity,antisolvent_quantity,structural_response
10.0,300,0,3000,1
5.0,300,0,3000,1
...
```

### `load_and_preprocess_data` Function

The `load_and_preprocess_data` function loads, cleans, and prepares your data. It handles renaming, missing values, removing rows/columns, and splitting data into features (X) and targets (y_dict).  See the examples for detailed usage.

**Parameters:** `filepath`, `target_columns`, `target_types`, `column_mapping` (optional), `categorical_cols` (optional), `missing_value_strategy` (optional), `imputation_values` (optional), `rows_to_remove` (optional), `columns_to_remove` (optional), `regex_columns_to_remove` (optional).

# Paper Support Data

This folder contains the data, scripts, and figures supporting the retrospective benchmark presented in the manuscript:

**"Data-Driven Phase Selectivity in Cs₃Sb₂I₉ via Robotic LARP and ActiveSampler"**

## Contents

### `data/`
- `consolidated_data.csv` — Unified dataset of 88 experiments (initial screening + AL Round 1 + AL Round 2), with standardized columns and a `phase` column indicating the origin of each data point.

### `scripts/`
- `retrospective_benchmark.py` — Python script that reproduces all benchmark results and figures. Trains a surrogate oracle on initial screening data only (avoiding circularity), then simulates random search, grid search, factorial design (3 tiers), random+model ablation, and replays the actual ActiveSampler selections.

### `figures/`
- `benchmark_surrogate_based.png` — **Figure S5**: Cumulative trigonal discovery curves for all strategies.
- `benchmark_hit_rates.png` — **Figure S6**: Hit rate bar chart comparison.
- `benchmark_ablation.png` — **Figure S7**: Ablation study (AL acquisition vs random acquisition, same model).
- `benchmark_prediction_map.png` — Surrogate model prediction map (supplementary).
- `benchmark_parameter_space.png` — Experimental coverage of parameter space (supplementary).

## Reproducing Results

```bash
pip install pandas numpy scikit-learn matplotlib
python scripts/retrospective_benchmark.py
```

## Key Results

| Strategy | Trigonal found (48 exp) | Hit rate (%) | vs Random |
|---|---|---|---|
| Active Learning (actual) | 35 | 72.9 | 3.3× |
| Random Search (mean) | 10.7 | 22.4 | 1.0× |
| Random + Model (ablation) | 10.8 | 22.5 | 1.0× |
| Grid Search (best ordering) | 17 | 35.4 | 1.6× |
| Factorial (proper 2-level) | 0 | 0.0 | 0.0× |
| Factorial (best-case mid) | 16 | 33.3 | 1.5× |
| Factorial (cheating, all-data) | 27 | 56.2 | 2.5× |

File: paper_support_data/data/consolidated_data.csv
sample_id,phase,ola_uL,y_br,oa_uL,toluene_mL,temperature_C,ligand_type,additive_type,additive_qty,halogen_type,structural_response,in_grid
1,initial,10.0,0,600,3,20,OLA,none,0,none,0,no
2,initial,10.0,0,600,3,20,OLA,none,0,none,1,no
3,initial,,0,600,3,230,OLA,none,0,none,2,no
4,initial,0.0,0,600,3,20,none,none,0,none,1,no
5,initial,5.0,0,600,3,20,OLA,none,0,none,1,yes
6,initial,50.0,0,600,3,20,OLA,none,0,none,1,yes
7,initial,100.0,0,600,3,20,OLA,none,0,none,1,yes
8,initial,200.0,0,600,3,20,OLA,none,0,none,2,yes
9,initial,300.0,0,600,3,20,OLA,none,0,none,2,yes
10,initial,400.0,0,600,3,20,OLA,none,0,none,2,yes
11,initial,500.0,0,600,3,20,OLA,none,0,none,0,yes
12,initial,600.0,0,600,3,20,OLA,none,0,none,0,yes
13,initial,700.0,0,600,3,20,OLA,none,0,none,0,yes
14,initial,800.0,0,600,3,20,OLA,none,0,none,0,yes
15,initial,900.0,0,600,3,20,OLA,none,0,none,0,yes
16,initial,1000.0,0,600,3,20,OLA,none,0,none,0,yes
17,initial,10.0,0,600,3,20,OLA,HCl,15,none,0,no
18,initial,10.0,0,600,3,20,OLA,HCl,30,none,0,no
19,initial,10.0,0,600,3,20,OLA,HCl,60,none,0,no
20,initial,10.0,0,600,3,20,OLA,HCl,100,none,0,no
21,initial,10.0,0,600,3,20,OLA,HCl,200,none,0,no
22,initial,10.0,0,600,3,20,OLA,HCl,400,none,0,no
23,initial,10.0,1,600,3,20,OLA,none,0,Br,1,yes
24,initial,10.0,2,600,3,20,OLA,none,0,Br,1,yes
25,initial,10.0,3,600,3,20,OLA,none,0,Br,2,yes
26,initial,10.0,4,600,3,20,OLA,none,0,Br,0,yes
27,initial,10.0,1,600,3,20,OLA,none,0,Cl,0,no
28,initial,10.0,2,600,3,20,OLA,none,0,Cl,0,no
29,initial,10.0,3,600,3,20,OLA,none,0,Cl,0,no
30,initial,10.0,4,600,3,20,OLA,none,0,Cl,0,no
31,initial,10.0,3,600,3,20,OMA,none,0,Br,2,no
32,initial,200.0,0,600,3,20,OMA,none,0,none,2,no
33,initial,10.0,3,600,3,100,OMA,none,0,Br,2,no
34,initial,200.0,0,600,3,100,OMA,none,0,none,0,no
35,initial,10.0,0,0,3,20,OLA,none,0,none,1,yes
36,initial,10.0,0,600,3,20,OLA,none,0,none,1,yes
37,initial,10.0,0,900,3,20,OLA,none,0,none,1,yes
38,initial,10.0,0,1200,3,20,OLA,none,0,none,1,yes
39,initial,10.0,0,600,6,20,OLA,none,0,none,1,yes
40,initial,10.0,0,600,9,20,OLA,none,0,none,1,yes
41,AL_round1,400.0,0,1200,9,20,OLA,none,0,none,2,yes
42,AL_round1,400.0,1,1200,9,20,OLA,none,0,Br,2,yes
43,AL_round1,500.0,1,1200,6,20,OLA,none,0,Br,2,yes
44,AL_round1,300.0,4,1200,9,20,OLA,none,0,Br,2,yes
45,AL_round1,500.0,0,1200,9,20,OLA,none,0,none,2,yes
46,AL_round1,300.0,0,1200,6,20,OLA,none,0,none,2,yes
47,AL_round1,200.0,1,1200,3,20,OLA,none,0,Br,2,yes
48,AL_round1,300.0,1,1200,3,20,OLA,none,0,Br,2,yes
49,AL_round1,200.0,4,1200,6,20,OLA,none,0,Br,2,yes
50,AL_round1,200.0,3,900,6,20,OLA,none,0,Br,2,yes
51,AL_round1,500.0,4,1200,9,20,OLA,none,0,Br,2,yes
52,AL_round1,5.0,4,1200,3,20,OLA,none,0,Br,1,yes
53,AL_round1,400.0,3,600,6,20,OLA,none,0,Br,0,yes
54,AL_round1,400.0,0,0,9,20,OLA,none,0,none,0,yes
55,AL_round1,500.0,4,0,9,20,OLA,none,0,Br,0,yes
56,AL_round1,100.0,2,600,9,20,OLA,none,0,Br,0,yes
57,AL_round1,500.0,1,0,6,20,OLA,none,0,Br,0,yes
58,AL_round1,100.0,4,0,6,20,OLA,none,0,Br,0,yes
59,AL_round1,500.0,0,0,9,20,OLA,none,0,none,0,yes
60,AL_round1,500.0,0,0,9,20,OLA,none,0,none,0,yes
61,AL_round1,300.0,0,0,6,20,OLA,none,0,none,0,yes
62,AL_round1,300.0,4,0,9,20,OLA,none,0,Br,0,yes
63,AL_round1,200.0,4,0,6,20,OLA,none,0,Br,0,yes
64,AL_round1,500.0,1,0,9,20,OLA,none,0,Br,0,yes
65,AL_round2,200.0,3,900,3,20,OLA,none,0,Br,2,yes
66,AL_round2,200.0,2,1200,6,20,OLA,none,0,Br,2,yes
67,AL_round2,200.0,2,600,9,20,OLA,none,0,Br,2,yes
68,AL_round2,500.0,0,1200,9,20,OLA,none,0,none,2,yes
69,AL_round2,200.0,0,1200,3,20,OLA,none,0,none,2,yes
70,AL_round2,300.0,0,1200,6,20,OLA,none,0,none,2,yes
71,AL_round2,500.0,0,1200,3,20,OLA,none,0,none,2,yes
72,AL_round2,200.0,2,600,9,20,OLA,none,0,Br,2,yes
73,AL_round2,300.0,0,600,9,20,OLA,none,0,none,2,yes
74,AL_round2,300.0,0,1200,9,20,OLA,none,0,none,2,yes
75,AL_round2,400.0,4,1200,3,20,OLA,none,0,Br,2,yes
76,AL_round2,100.0,4,1200,3,20,OLA,none,0,Br,2,yes
77,AL_round2,200.0,4,900,9,20,OLA,none,0,Br,2,yes
78,AL_round2,500.0,1,900,3,20,OLA,none,0,Br,2,yes
79,AL_round2,200.0,3,900,9,20,OLA,none,0,Br,2,yes
80,AL_round2,100.0,4,900,6,20,OLA,none,0,Br,2,yes
81,AL_round2,500.0,0,900,6,20,OLA,none,0,none,2,yes
82,AL_round2,300.0,1,900,6,20,OLA,none,0,Br,2,yes
83,AL_round2,200.0,1,600,6,20,OLA,none,0,Br,2,yes
84,AL_round2,400.0,1,900,3,20,OLA,none,0,Br,2,yes
85,AL_round2,500.0,0,900,9,20,OLA,none,0,none,2,yes
86,AL_round2,500.0,3,1200,6,20,OLA,none,0,Br,2,yes
87,AL_round2,500.0,3,1200,3,20,OLA,none,0,Br,2,yes
88,AL_round2,400.0,2,900,9,20,OLA,none,0,Br,2,yes
